Repository: mohityadav2910/mcr202

﻿# Interactive Specific Heat Capacity (Cp vs. T) Platform
Thermodynamic Database & Comparative Analysis for 200 Engineering Materials.

## 🚀 Live Demo
Access the live web application on GitHub Pages:
**[https://mohityadav2910.github.io/mcr202/](https://mohityadav2910.github.io/mcr202/)**

## 📖 Features
- Full thermodynamic NIST Shomate parameter calculations across 200 materials.
- Interactive multi-curve plotting and dynamic temperature range adjustments.
- Comparative enthalpy integration ($\Delta H$) and thermal performance ranking tables.
- Data export in CSV and high-resolution PNG formats.
- Dual execution: 100% self-contained web platform (`dist/index.html`) and native MATLAB GUI (`src/CpExplorer.m`).

File: data/materials_data.json (part 1 of 2)
[
  {
    "id": 1,
    "name": "Aluminium",
    "formula": "Al",
    "model": "Shomate",
    "category": "Metal",
    "A": 28.0892,
    "B": -5.414849,
    "C": 8.560423,
    "D": 3.42737,
    "E": -0.277375,
    "Tmin": 298,
    "Tmax": 933,
    "unit": "J/mol*k",
    "source": "NIST Chemistry WebBook",
    "molarMass": 26.982
  },
  {
    "id": 2,
    "name": "Copper",
    "formula": "Cu",
    "model": "Shomate",
    "category": "Metal",
    "A": 17.72891,
    "B": 28.0987,
    "C": -31.25289,
    "D": 13.97243,
    "E": 0.068611,
    "Tmin": 298,
    "Tmax": 1358,
    "unit": "J/mol*k",
    "source": "NIST Chemistry WebBook",
    "molarMass": 63.546
  },
  {
    "id": 3,
    "name": "Iron",
    "formula": "Fe",
    "model": "Shomate",
    "category": "Metal",
    "A": 18.42868,
    "B": 24.64301,
    "C": -8.91372,
    "D": 9.664706,
    "E": -0.012643,
    "Tmin": 298,
    "Tmax": 700,
    "unit": "J/mol*k",
    "source": "NIST Chemistry WebBook",
    "molarMass": 55.845
  },
  {
    "id": 4,
    "name": "Titanium",
    "formula": "Ti",
    "model": "Shomate",
    "category": "Metal",
    "A": 22.61942,
    "B": 18.98795,
    "C": -18.18735,
    "D": 7.080792,
    "E": -0.143457,
    "Tmin": 298,
    "Tmax": 700,
    "unit": "J/mol*k",
    "source": "NIST Chemistry WebBook",
    "molarMass": 47.867
  },
  {
    "id": 5,
    "name": "Nickel",
    "formula": "Ni",
    "model": "Shomate",
    "category": "Metal",
    "A": 13.6916,
    "B": 82.49509,
    "C": -174.9548,
    "D": 161.6011,
    "E": -0.092417,
    "Tmin": 298,
    "Tmax": 600,
    "unit": "J/mol*k",
    "source": "NIST Chemistry WebBook",
    "molarMass": 58.693
  },
  {
    "id": 6,
    "name": "Chromium",
    "formula": "Cr",
    "model": "Shomate",
    "category": "Metal",
    "A": 7.489737,
    "B": 71.50498,
    "C": -91.67562,
    "D": 46.0445,
    "E": 0.138157,
    "Tmin": 298,
    "Tmax": 600,
    "unit": "J/mol*k",
    "source": "NIST Chemistry WebBook",
    "molarMass": 51.996
  },
  {
    "id": 7,
    "name": "Tungsten",
    "formula": "W",
    "model": "Shomate",
    "category": "Metal",
    "A": 23.9593,
    "B": 2.63968,
    "C": 1.25775,
    "D": -0.254642,
    "E": -0.048407,
    "Tmin": 298,
    "Tmax": 1900,
    "unit": "J/mol*k",
    "source": "NIST Chemistry WebBook",
    "molarMass": 183.84
  },
  {
    "id": 8,
    "name": "Molybdenum",
    "formula": "Mo",
    "model": "Shomate",
    "category": "Metal",
    "A": 24.72736,
    "B": 3.960425,
    "C": -1.270706,
    "D": 1.153065,
    "E": -0.170246,
    "Tmin": 298,
    "Tmax": 1900,
    "unit": "J/mol*k",
    "source": "NIST Chemistry WebBook",
    "molarMass": 95.95
  },
  {
    "id": 9,
    "name": "Zinc",
    "formula": "Zn",
    "model": "Shomate",
    "category": "Metal",
    "A": 25.60123,
    "B": -4.405292,
    "C": 20.42206,
    "D": -7.399697,
    "E": -0.045801,
    "Tmin": 298,
    "Tmax": 692.73,
    "unit": "J/mol*k",
    "source": "NIST Chemistry WebBook",
    "molarMass": 65.38
  },
  {
    "id": 10,
    "name": "Magnesium",
    "formula": "Mg",
    "model": "Shomate",
    "category": "Metal",
    "A": 26.54083,
    "B": -1.533048,
    "C": 8.062443,
    "D": 0.57217,
    "E": -0.174221,
    "Tmin": 298,
    "Tmax": 923,
    "unit": "J/mol*k",
    "source": "NIST Chemistry WebBook",
    "molarMass": 24.305
  },
  {
    "id": 11,
    "name": "Lead",
    "formula": "Pb",
    "model": "Shomate",
    "category": "Metal",
    "A": 25.0145,
    "B": 5.441836,
    "C": 4.061367,
    "D": -1.236214,
    "E": -0.010657,
    "Tmin": 298,
    "Tmax": 600.6,
    "unit": "J/mol*k",
    "source": "NIST Chemistry WebBook",
    "molarMass": 207.2
  },
  {
    "id": 12,
    "name": "Cobalt",
    "formula": "Co",
    "model": "Shomate",
    "category": "Metal",
    "A": 10.9943,
    "B": 54.375,
    "C": -55.5132,
    "D": 25.817,
    "E": 0.164533,
    "Tmin": 298,
    "Tmax": 700,
    "unit": "J/mol*k",
    "source": "NIST Chemistry WebBook",
    "molarMass": 58.933
  },
  {
    "id": 13,
    "name": "Vanadium",
    "formula": "V",
    "model": "Shomate",
    "category": "Metal",
    "A": 26.30167,
    "B": 1.396587,
    "C": 2.214139,
    "D": 0.403977,
    "E": -0.176428,
    "Tmin": 298,
    "Tmax": 2190,
    "unit": "J/mol*k",
    "source": "NIST Chemistry WebBook",
    "molarMass": 50.942
  },
  {
    "id": 14,
    "name": "Zirconium",
    "formula": "Zr",
    "model": "Shomate",
    "category": "Metal",
    "A": 29.01663,
    "B": -12.55597,
    "C": 20.74954,
    "D": -5.914,
    "E": -0.157249,
    "Tmin": 298,
    "Tmax": 1700,
    "unit": "J/mol*k",
    "source": "NIST Chemistry WebBook",
    "molarMass": 91.224
  },
  {
    "id": 15,
    "name": "Niobium",
    "formula": "Nb",
    "model": "Shomate",
    "category": "Metal",
    "A": 22.0143,
    "B": 9.88816,
    "C": -5.64853,
    "D": 1.759691,
    "E": 0.021839,
    "Tmin": 298,
    "Tmax": 2750,
    "unit": "J/mol*k",
    "source": "NIST Chemistry WebBook",
    "molarMass": 92.906
  },
  {
    "id": 16,
    "name": "Tantalum",
    "formula": "Ta",
    "model": "Shomate",
    "category": "Metal",
    "A": 20.69482,
    "B": 17.29992,
    "C": -15.68987,
    "D": 5.608694,
    "E": 0.061581,
    "Tmin": 298,
    "Tmax": 1300,
    "unit": "J/mol*k",
    "source": "NIST Chemistry WebBook",
    "molarMass": 180.95
  },
  {
    "id": 17,
    "name": "Manganese",
    "formula": "Mn",
    "model": "Shomate",
    "category": "Metal",
    "A": 27.2419,
    "B": 5.23764,
    "C": 7.78316,
    "D": -2.118501,
    "E": -0.282113,
    "Tmin": 298,
    "Tmax": 980,
    "unit": "J/mol*k",
    "source": "NIST Chemistry WebBook",
    "molarMass": 54.938
  },
  {
    "id": 18,
    "name": "Beryllium",
    "formula": "Be",
    "model": "Shomate",
    "category": "Metal",
    "A": 21.20694,
    "B": 5.68819,
    "C": 0.968019,
    "D": -0.001749,
    "E": -0.587526,
    "Tmin": 298,
    "Tmax": 1527,
    "unit": "J/mol*k",
    "source": "NIST Chemistry WebBook",
    "molarMass": 9.0122
  },
  {
    "id": 19,
    "name": "Hafnium",
    "formula": "Hf",
    "model": "Shomate",
    "category": "Metal",
    "A": 22.71033,
    "B": 10.86443,
    "C": -1.901809,
    "D": 0.306368,
    "E": -0.007587,
    "Tmin": 298,
    "Tmax": 2500,
    "unit": "J/mol*k",
    "source": "NIST Chemistry WebBook",
    "molarMass": 178.49
  },
  {
    "id": 20,
    "name": "Lithium",
    "formula": "Li",
    "model": "Shomate",
    "category": "Metal",
    "A": 169.552,
    "B": -882.711,
    "C": 1977.438,
    "D": -1487.312,
    "E": -1.609635,
    "Tmin": 298,
    "Tmax": 453,
    "unit": "J/mol*k",
    "source": "NIST Chemistry WebBook",
    "molarMass": 6.94
  },
  {
    "id": 21,
    "name": "Sodium",
    "formula": "Na",
    "model": "Shomate",
    "category": "Metal",
    "A": 72.63675,
    "B": -9.491572,
    "C": -730.9322,
    "D": 1414.518,
    "E": -1.259377,
    "Tmin": 298,
    "Tmax": 370,
    "unit": "J/mol*k",
    "source": "NIST Chemistry WebBook",
    "molarMass": 22.99
  },
  {
    "id": 22,
    "name": "Potassium",
    "formula": "K",
    "model": "Shomate",
    "category": "Metal",
    "A": -63.4741,
    "B": -3226.34,
    "C": 14644.6,
    "D": -16229.5,
    "E": 16.2941,
    "Tmin": 298,
    "Tmax": 336.35,
    "unit": "J/mol*k",
    "source": "NIST Chemistry WebBook",
    "molarMass": 39.098
  },
  {
    "id": 23,
    "name": "Calcium",
    "formula": "Ca",
    "model": "Shomate",
    "category": "Metal",
    "A": 19.77517,
    "B": 10.10813,
    "C": 14.50338,
    "D": -5.529491,
    "E": 0.178031,
    "Tmin": 298,
    "Tmax": 1100,
    "unit": "J/mol*k",
    "source": "NIST Chemistry WebBook",
    "molarMass": 40.078
  },
  {
    "id": 24,
    "name": "Strontium",
    "formula": "Sr",
    "model": "Shomate",
    "category": "Metal",
    "A": 23.88223,
    "B": 9.297351,
    "C": 0.919924,
    "D": 0.035243,
    "E": 0.004934,
    "Tmin": 298,
    "Tmax": 1050,
    "unit": "J/mol*k",
    "source": "NIST Chemistry WebBook",
    "molarMass": 87.62
  },
  {
    "id": 25,
    "name": "Barium",
    "formula": "Ba",
    "model": "Shomate",
    "category": "Metal",
    "A": 83.8018,
    "B": -406.186,
    "C": 915.066,
    "D": -519.805,
    "E": -0.191854,
    "Tmin": 298,
    "Tmax": 583,
    "unit": "J/mol*k",
    "source": "NIST Chemistry WebBook",
    "molarMass": 137.33
  },
  {
    "id": 26,
    "name": "Aluminium Oxide",
    "formula": "Al2O3",
    "model": "Shomate",
    "category": "Ceramic (Oxide)",
    "A": 102.429,
    "B": 38.7498,
    "C": -15.9109,
    "D": 2.628181,
    "E": -3.007551,
    "Tmin": 298,
    "Tmax": 2327,
    "unit": "J/mol*k",
    "source": "NIST Chemistry WebBook",
    "molarMass": 101.961
  },
  {
    "id": 27,
    "name": "Silicon Dioxide (alpha-quartz)",
    "formula": "SiO2",
    "model": "Shomate",
    "category": "Ceramic (Oxide)",
    "A": -6.076591,
    "B": 251.6755,
    "C": -324.7964,
    "D": 168.5604,
    "E": 0.002548,
    "Tmin": 298,
    "Tmax": 847,
    "unit": "J/mol*k",
    "source": "NIST Chemistry WebBook",
    "molarMass": 60.083
  },
  {
    "id": 28,
    "name": "Titanium Dioxide",
    "formula": "TiO2",
    "model": "Shomate",
    "category": "Ceramic (Oxide)",
    "A": 67.49796,
    "B": 18.27015,
    "C": -11.25467,
    "D": 2.371717,
    "E": -1.492815,
    "Tmin": 298,
    "Tmax": 2000,
    "unit": "J/mol*k",
    "source": "NIST Chemistry WebBook",
    "molarMass": 79.865
  },
  {
    "id": 29,
    "name": "Zirconium Dioxide",
    "formula": "ZrO2",
    "model": "Shomate",
    "category": "Refractory & Mineral",
    "A": 69.20001,
    "B": 8.54829,
    "C": -0.862921,
    "D": 0.246374,
    "E": -1.382767,
    "Tmin": 298,
    "Tmax": 1478,
    "unit": "J/mol*k",
    "source": "NIST Chemistry WebBook",
    "molarMass": 123.222
  },
  {
    "id": 30,
    "name": "Magnesium Oxide",
    "formula": "MgO",
    "model": "Shomate",
    "category": "Refractory & Mineral",
    "A": 47.25995,
    "B": 5.681621,
    "C": -0.872665,
    "D": 0.1043,
    "E": -1.053955,
    "Tmin": 298,
    "Tmax": 3105,
    "unit": "J/mol*k",
    "source": "NIST Chemistry WebBook",
    "molarMass": 40.304
  },
  {
    "id": 31,
    "name": "Calcium Oxide (lime)",
    "formula": "CaO",
    "model": "Shomate",
    "category": "Refractory & Mineral",
    "A": 49.95403,
    "B": 4.887916,
    "C": -0.352056,
    "D": 0.046187,
    "E": -0.825097,
    "Tmin": 298,
    "Tmax": 3200,
    "unit": "J/mol*k",
    "source": "NIST Chemistry WebBook",
    "molarMass": 56.077
  },
  {
    "id": 32,
    "name": "Iron(II) Oxide",
    "formula": "FeO",
    "model": "Shomate",
    "category": "Ceramic (Oxide)",
    "A": 45.7512,
    "B": 18.78553,
    "C": -5.952201,
    "D": 0.852779,
    "E": -0.081265,
    "Tmin": 298,
    "Tmax": 1650,
    "unit": "J/mol*k",
    "source": "NIST Chemistry WebBook",
    "molarMass": 71.844
  },
  {
    "id": 33,
    "name": "Chromium(III) Oxide",
    "formula": "Cr2O3",
    "model": "Shomate",
    "category": "Refractory & Mineral",
    "A": -147396,
    "B": 711495,
    "C": -1.11127E+6,
    "D": 407561,
    "E": 2077.16,
    "Tmin": 298,
    "Tmax": 305,
    "unit": "J/mol*k",
    "source": "NIST Chemistry WebBook",
    "molarMass": 151.989
  },
  {
    "id": 34,
    "name": "Cobalt(II) Oxide",
    "formula": "CoO",
    "model": "Shomate",
    "category": "Ceramic (Oxide)",
    "A": 43.65,
    "B": 22.38373,
    "C": -16.89386,
    "D": 6.556161,
    "E": 0.532263,
    "Tmin": 298,
    "Tmax": 1600,
    "unit": "J/mol*k",
    "source": "NIST Chemistry WebBook",
    "molarMass": 74.932
  },
  {
    "id": 35,
    "name": "Tricobalt Tetroxide",
    "formula": "Co3O4",
    "model": "Shomate",
    "category": "Ceramic (Oxide)",
    "A": 177.0953,
    "B": -100.4361,
    "C": 185.7792,
    "D": -49.04861,
    "E": -3.483951,
    "Tmin": 298,
    "Tmax": 1500,
    "unit": "J/mol*k",
    "source": "NIST Chemistry WebBook",
    "molarMass": 240.795
  },
  {
    "id": 36,
    "name": "Barium Oxide",
    "formula": "BaO",
    "model": "Shomate",
    "category": "Ceramic (Oxide)",
    "A": 47.4273,
    "B": 13.1362,
    "C": -3.796501,
    "D": 0.725938,
    "E": -0.336757,
    "Tmin": 298,
    "Tmax": 2286,
    "unit": "J/mol*k",
    "source": "NIST Chemistry WebBook",
    "molarMass": 153.329
  },
  {
    "id": 37,
    "name": "Strontium Oxide",
    "formula": "SrO",
    "model": "Shomate",
    "category": "Ceramic (Oxide)",
    "A": 48.55114,
    "B": 8.748034,
    "C": -0.893966,
    "D": 0.115057,
    "E": -0.507804,
    "Tmin": 298,
    "Tmax": 2938,
    "unit": "J/mol*k",
    "source": "NIST Chemistry WebBook",
    "molarMass": 103.619
  },
  {
    "id": 38,
    "name": "Beryllium Oxide",
    "formula": "BeO",
    "model": "Shomate",
    "category": "Ceramic (Oxide)",
    "A": 3.358974,
    "B": 131.5922,
    "C": -140.4937,
    "D": 56.20953,
    "E": -0.536669,
    "Tmin": 298,
    "Tmax": 800,
    "unit": "J/mol*k",
    "source": "NIST Chemistry WebBook",
    "molarMass": 25.0112
  },
  {
    "id": 39,
    "name": "Vanadium(V) Oxide",
    "formula": "V2O5",
    "model": "Shomate",
    "category": "Ceramic (Oxide)",
    "A": 161.8689,
    "B": 33.26874,
    "C": -12.93446,
    "D": 5.125358,
    "E": -3.577625,
    "Tmin": 298,
    "Tmax": 943,
    "unit": "J/mol*k",
    "source": "NIST Chemistry WebBook",
    "molarMass": 181.879
  },
  {
    "id": 40,
    "name": "Vanadium(III) Oxide",
    "formula": "V2O3",
    "model": "Shomate",
    "category": "Ceramic (Oxide)",
    "A": 132.0906,
    "B": -7.79316,
    "C": 19.21979,
    "D": -2.920759,
    "E": -2.340593,
    "Tmin": 298,
    "Tmax": 2340,
    "unit": "J/mol*k",
    "source": "NIST Chemistry WebBook",
    "molarMass": 149.881
  },
  {
    "id": 41,
    "name": "Vanadium(IV) Oxide",
    "formula": "VO2",
    "model": "Shomate",
    "category": "Ceramic (Oxide)",
    "A": 30.25819,
    "B": 65.90386,
    "C": -59.59146,
    "D": 19.21213,
    "E": -0.108944,
    "Tmin": 298,
    "Tmax": 1100,
    "unit": "J/mol*k",
    "source": "NIST Chemistry WebBook",
    "molarMass": 82.94
  },
  {
    "id": 42,
    "name": "Tungsten(VI) Oxide",
    "formula": "WO3",
    "model": "Shomate",
    "category": "Ceramic (Oxide)",
    "A": 30.5396,
    "B": 200.867,
    "C": -206.248,
    "D": 76.5193,
    "E": -0.088904,
    "Tmin": 298,
    "Tmax": 1050,
    "unit": "J/mol*k",
    "source": "NIST Chemistry WebBook",
    "molarMass": 231.837
  },
  {
    "id": 43,
    "name": "Tungsten(IV) Oxide",
    "formula": "WO2",
    "model": "Shomate",
    "category": "Ceramic (Oxide)",
    "A": 53.40876,
    "B": 53.53219,
    "C": -39.0117,
    "D": 11.12019,
    "E": -0.931241,
    "Tmin": 298,
    "Tmax": 1300,
    "unit": "J/mol*k",
    "source": "NIST Chemistry WebBook",
    "molarMass": 215.838
  },
  {
    "id": 44,
    "name": "Molybdenum(VI) Oxide",
    "formula": "MoO3",
    "model": "Shomate",
    "category": "Ceramic (Oxide)",
    "A": 93.31366,
    "B": -22.81113,
    "C": 52.63054,
    "D": -12.74279,
    "E": -1.416934,
    "Tmin": 298,
    "Tmax": 1074,
    "unit": "J/mol*k",
    "source": "NIST Chemistry WebBook",
    "molarMass": 143.947
  },
  {
    "id": 45,
    "name": "Molybdenum(IV) Oxide",
    "formula": "MoO2",
    "model": "Shomate",
    "category": "Ceramic (Oxide)",
    "A": 65.66788,
    "B": 11.56089,
    "C": 5.427778,
    "D": 0.000256,
    "E": -1.217687,
    "Tmin": 298,
    "Tmax": 3000,
    "unit": "J/mol*k",
    "source": "NIST Chemistry WebBook",
    "molarMass": 127.948
  },
  {
    "id": 46,
    "name": "Lead(II) Oxide",
    "formula": "PbO",
    "model": "Shomate",
    "category": "Ceramic (Oxide)",
    "A": 51.65148,
    "B": 10.49858,
    "C": -2.693856,
    "D": 1.758934,
    "E": -0.787718,
    "Tmin": 298,
    "Tmax": 1159,
    "unit": "J/mol*k",
    "source": "NIST Chemistry WebBook",
    "molarMass": 223.199
  },
  {
    "id": 47,
    "name": "Lead(IV) Oxide",
    "formula": "PbO2",
    "model": "Shomate",
    "category": "Ceramic (Oxide)",
    "A": 57.91116,
    "B": 48.88502,
    "C": -34.77573,
    "D": 7.975415,
    "E": -0.751526,
    "Tmin": 298,
    "Tmax": 1200,
    "unit": "J/mol*k",
    "source": "NIST Chemistry WebBook",
    "molarMass": 239.198
  },
  {
    "id": 48,
    "name": "Trilead Tetroxide",
    "formula": "Pb3O4",
    "model": "Shomate",
    "category": "Ceramic (Oxide)",
    "A": 190.042,
    "B": 7.41413,
    "C": 15.069,
    "D": -1.458661,
    "E": -3.450411,
    "Tmin": 298,
    "Tmax": 1500,
    "unit": "J/mol*k",
    "source": "NIST Chemistry WebBook",
    "molarMass": 685.596
  },
  {
    "id": 49,
    "name": "Copper(II) Oxide",
    "formula": "CuO",
    "model": "Shomate",
    "category": "Semiconductor",
    "A": 48.56494,
    "B": 7.498607,
    "C": -0.05598,
    "D": 0.013851,
    "E": -0.760082,
    "Tmin": 298,
    "Tmax": 2000,
    "unit": "J/mol*k",
    "source": "NIST Chemistry WebBook",
    "molarMass": 79.545
  },
  {
    "id": 50,
    "name": "Copper(I) Oxide",
    "formula": "Cu2O",
    "model": "Shomate",
    "category": "Semiconductor",
    "A": 59.42033,
    "B": 37.84767,
    "C": -26.45083,
    "D": 11.07609,
    "E": -0.54218,
    "Tmin": 298,
    "Tmax": 1100,
    "unit": "J/mol*k",
    "source": "NIST Chemistry WebBook",
    "molarMass": 143.091
  },
  {
    "id": 51,
    "name": "Germanium(IV) Oxide",
    "formula": "GeO2",
    "model": "Shomate",
    "category": "Refractory & Mineral",
    "A": 104.2096,
    "B": 178.5108,
    "C": 10.6151,
    "D": 1.132534,
    "E": -0.994202,
    "Tmin": 298,
    "Tmax": 900,
    "unit": "J/mol*k",
    "source": "NIST Chemistry WebBook",
    "molarMass": 104.628
  },
  {
    "id": 52,
    "name": "Niobium(V) Oxide",
    "formula": "Nb2O5",
    "model": "Shomate",
    "category": "Ceramic (Oxide)",
    "A": 116.057,
    "B": 117.181,
    "C": -71.7632,
    "D": 15.3084,
    "E": -1.160891,
    "Tmin": 298,
    "Tmax": 1785,
    "unit": "J/mol*k",
    "source": "NIST Chemistry WebBook",
    "molarMass": 265.807
  },
  {
    "id": 53,
    "name": "Tantalum(V) Oxide",
    "formula": "Ta2O5",
    "model": "Shomate",
    "category": "Ceramic (Oxide)",
    "A": 131.9759,
    "B": 80.02737,
    "C": -33.89676,
    "D": 5.280459,
    "E": -1.625722,
    "Tmin": 298,
    "Tmax": 2058,
    "unit": "J/mol*k",
    "source": "NIST Chemistry WebBook",
    "molarMass": 441.895
  },
  {
    "id": 54,
    "name": "Boron Trioxide",
    "formula": "B2O3",
    "model": "Shomate",
    "category": "Refractory & Mineral",
    "A": 5.431501,
    "B": 272.5617,
    "C": -252.4956,
    "D": 97.6554,
    "E": -0.377274,
    "Tmin": 298,
    "Tmax": 723,
    "unit": "J/mol*k",
    "source": "NIST Chemistry WebBook",
    "molarMass": 69.617
  },
  {
    "id": 55,
    "name": "Silicon Carbide",
    "formula": "SiC",
    "model": "Shomate",
    "category": "Ceramic (Carbide)",
    "A": 20.55859,
    "B": 64.57962,
    "C": -52.98827,
    "D": 16.95813,
    "E": -0.781847,
    "Tmin": 298,
    "Tmax": 1000,
    "unit": "J/mol*k",
    "source": "NIST Chemistry WebBook",
    "molarMass": 40.096
  },
  {
    "id": 56,
    "name": "Boron Carbide",
    "formula": "B4C",
    "model": "Shomate",
    "category": "Ceramic (Carbide)",
    "A": 95.99853,
    "B": 23.16513,
    "C": -0.409604,
    "D": 0.081414,
    "E": -4.395208,
    "Tmin": 298,
    "Tmax": 2743,
    "unit": "J/mol*k",
    "source": "NIST Chemistry WebBook",
    "molarMass": 55.251
  },
  {
    "id": 57,
    "name": "Zirconium Carbide",
    "formula": "ZrC",
    "model": "Shomate",
    "category": "Ceramic (Carbide)",
    "A": 51.02723,
    "B": 3.68564,
    "C": -0.199004,
    "D": 0.028938,
    "E": -1.30381,
    "Tmin": 298,
    "Tmax": 3805,
    "unit": "J/mol*k",
    "source": "NIST Chemistry WebBook",
    "molarMass": 103.235
  },
  {
    "id": 58,
    "name": "Chromium Carbide (trichromium dicarbide)",
    "formula": "Cr3C2",
    "model": "Shomate",
    "category": "Ceramic (Carbide)",
    "A": 131.7843,
    "B": 7.515594,
    "C": 10.90924,
    "D": -1.568365,
    "E": -3.189141,
    "Tmin": 298,
    "Tmax": 2500,
    "unit": "J/mol*k",
    "source": "NIST Chemistry WebBook",
    "molarMass": 180.01
  },
  {
    "id": 59,
    "name": "Chromium Carbide (heptachromium tricarbide)",
    "formula": "Cr7C3",
    "model": "Shomate",
    "category": "Ceramic (Carbide)",
    "A": 253.4232,
    "B": 23.70646,
    "C": 26.34577,
    "D": -4.175025,
    "E": -4.720305,
    "Tmin": 298,
    "Tmax": 2500,
    "unit": "J/mol*k",
    "source": "NIST Chemistry WebBook",
    "molarMass": 400.005
  },
  {
    "id": 60,
    "name": "Niobium Carbide",
    "formula": "NbC",
    "model": "Shomate",
    "category": "Ceramic (Carbide)",
    "A": 44.29224,
    "B": 7.673707,
    "C": -0.091309,
    "D": 0.010861,
    "E": -0.875548,
    "Tmin": 298,
    "Tmax": 4273,
    "unit": "J/mol*k",
    "source": "NIST Chemistry WebBook",
    "molarMass": 104.917
  },
  {
    "id": 61,
    "name": "Aluminium Nitride",
    "formula": "AlN",
    "model": "Shomate",
    "category": "Ceramic (Nitride)",
    "A": 17.23264,
    "B": 85.63811,
    "C": -83.2729,
    "D": 29.63427,
    "E": -0.537933,
    "Tmin": 298,
    "Tmax": 900,
    "unit": "J/mol*k",
    "source": "NIST Chemistry WebBook",
    "molarMass": 40.989
  },
  {
    "id": 62,
    "name": "Titanium Nitride",
    "formula": "TiN",
    "model": "Shomate",
    "category": "Ceramic (Nitride)",
    "A": 50.40716,
    "B": 0.596509,
    "C": 2.944759,
    "D": -0.305012,
    "E": -1.209679,
    "Tmin": 298,
    "Tmax": 3220,
    "unit": "J/mol*k",
    "source": "NIST Chemistry WebBook",
    "molarMass": 61.874
  },
  {
    "id": 63,
    "name": "Boron Nitride",
    "formula": "BN",
    "model": "Shomate",
    "category": "Ceramic (Nitride)",
    "A": -1.626426,
    "B": 101.9817,
    "C": -81.52482,
    "D": 25.65093,
    "E": -0.223052,
    "Tmin": 298,
    "Tmax": 1100,
    "unit": "J/mol*k",
    "source": "NIST Chemistry WebBook",
    "molarMass": 24.817
  },
  {
    "id": 64,
    "name": "Silicon Nitride",
    "formula": "Si3N4",
    "model": "Shomate",
    "category": "Ceramic (Nitride)",
    "A": 55.63214,
    "B": 157.7037,
    "C": -63.61395,
    "D": 8.610924,
    "E": 0.21344,
    "Tmin": 298,
    "Tmax": 3000,
    "unit": "J/mol*k",
    "source": "NIST Chemistry WebBook",
    "molarMass": 140.283
  },
  {
    "id": 65,
    "name": "Zirconium Nitride",
    "formula": "ZrN",
    "model": "Shomate",
    "category": "Ceramic (Nitride)",
    "A": 46.45788,
    "B": 7.006317,
    "C": 0.007791,
    "D": -0.000719,
    "E": -0.720527,
    "Tmin": 298,
    "Tmax": 3225,
    "unit": "J/mol*k",
    "source": "NIST Chemistry WebBook",
    "molarMass": 105.231
  },
  {
    "id": 66,
    "name": "Dichromium Nitride",
    "formula": "Cr2N",
    "model": "Shomate",
    "category": "Ceramic (Nitride)",
    "A": 73.56267,
    "B": 8.711466,
    "C": 11.7042,
    "D": -2.489774,
    "E": -0.972065,
    "Tmin": 298,
    "Tmax": 2500,
    "unit": "J/mol*k",
    "source": "NIST Chemistry WebBook",
    "molarMass": 117.999
  },
  {
    "id": 67,
    "name": "Magnesium Nitride",
    "formula": "Mg3N2",
    "model": "Shomate",
    "category": "Ceramic (Nitride)",
    "A": 95.87134,
    "B": 29.00855,
    "C": 1.979477,
    "D": -0.884866,
    "E": -0.012757,
    "Tmin": 298,
    "Tmax": 823,
    "unit": "J/mol*k",
    "source": "NIST Chemistry WebBook",
    "molarMass": 100.929
  },
  {
    "id": 68,
    "name": "Titanium Diboride",
    "formula": "TiB2",
    "model": "Shomate",
    "category": "Ceramic (Boride)",
    "A": 52.33264,
    "B": 33.69484,
    "C": -7.909266,
    "D": 0.803989,
    "E": -1.540905,
    "Tmin": 298,
    "Tmax": 3193,
    "unit": "J/mol*k",
    "source": "NIST Chemistry WebBook",
    "molarMass": 69.487
  },
  {
    "id": 69,
    "name": "Zirconium Diboride",
    "formula": "ZrB2",
    "model": "Shomate",
    "category": "Ceramic (Boride)",
    "A": 66.96241,
    "B": 5.66501,
    "C": 1.433879,
    "D": -0.151665,
    "E": -1.835999,
    "Tmin": 298,
    "Tmax": 3323,
    "unit": "J/mol*k",
    "source": "NIST Chemistry WebBook",
    "molarMass": 112.844
  },
  {
    "id": 70,
    "name": "Magnesium Silicide",
    "formula": "Mg2Si",
    "model": "Shomate",
    "category": "Ceramic (Silicide)",
    "A": 73.5179,
    "B": 13.9605,
    "C": 1.417277,
    "D": -0.582179,
    "E": -0.883079,
    "Tmin": 298,
    "Tmax": 1375,
    "unit": "J/mol*k",
    "source": "NIST Chemistry WebBook",
    "molarMass": 76.695
  },
  {
    "id": 71,
    "name": "Silicon",
    "formula": "Si",
    "model": "Shomate",
    "category": "Semiconductor",
    "A": 22.81719,
    "B": 3.89951,
    "C": -0.082885,
    "D": 0.042111,
    "E": -0.354063,
    "Tmin": 298,
    "Tmax": 1685,
    "unit": "J/mol*k",
    "source": "NIST Chemistry WebBook",
    "molarMass": 28.085
  },
  {
    "id": 72,
    "name": "Lead(II) Sulfide",
    "formula": "PbS",
    "model": "Shomate",
    "category": "Semiconductor",
    "A": 47.38087,
    "B": 7.55053,
    "C": 2.008094,
    "D": -0.70046,
    "E": -0.031834,
    "Tmin": 298,
    "Tmax": 1386.5,
    "unit": "J/mol*k",
    "source": "NIST Chemistry WebBook",
    "molarMass": 239.26
  },
  {
    "id": 73,
    "name": "Molybdenum Disulfide",
    "formula": "MoS2",
    "model": "Shomate",
    "category": "Semiconductor",
    "A": 71.67318,
    "B": 7.515343,
    "C": -0.044947,
    "D": 0.008866,
    "E": -0.921212,
    "Tmin": 298,
    "Tmax": 2400,
    "unit": "J/mol*k",
    "source": "NIST Chemistry WebBook",
    "molarMass": 160.07
  },
  {
    "id": 74,
    "name": "Mullite",
    "formula": "Al6Si2O13",
    "model": "Shomate",
    "category": "Refractory & Mineral",
    "A": 329.8565,
    "B": 386.1485,
    "C": -254.5751,
    "D": 61.34539,
    "E": -8.782468,
    "Tmin": 298,
    "Tmax": 1700,
    "unit": "J/mol*k",
    "source": "NIST Chemistry WebBook",
    "molarMass": 426.05
  },
  {
    "id": 75,
    "name": "Spinel (magnesium aluminate)",
    "formula": "MgAl2O4",
    "model": "Shomate",
    "category": "Refractory & Mineral",
    "A": 146.5551,
    "B": 35.91295,
    "C": -0.183978,
    "D": 0.031409,
    "E": -3.659941,
    "Tmin": 298,
    "Tmax": 2408,
    "unit": "J/mol*k",
    "source": "NIST Chemistry WebBook",
    "molarMass": 142.265
  },
  {
    "id": 76,
    "name": "Zircon (zirconium silicate)",
    "formula": "ZrSiO4",
    "model": "Shomate",
    "category": "Refractory & Mineral",
    "A": 85.1716,
    "B": 136.9892,
    "C": -94.57221,
    "D": 21.71923,
    "E": -1.742368,
    "Tmin": 298,
    "Tmax": 1700,
    "unit": "J/mol*k",
    "source": "NIST Chemistry WebBook",
    "molarMass": 183.305
  },
  {
    "id": 77,
    "name": "Andalusite",
    "formula": "Al2SiO5",
    "model": "Shomate",
    "category": "Refractory & Mineral",
    "A": 170.7746,
    "B": 31.50565,
    "C": -3.817662,
    "D": 0.572677,
    "E": -5.106321,
    "Tmin": 298,
    "Tmax": 3000,
    "unit": "J/mol*k",
    "source": "NIST Chemistry WebBook",
    "molarMass": 162.044
  },
  {
    "id": 78,
    "name": "Kyanite",
    "formula": "Al2SiO5",
    "model": "Shomate",
    "category": "Refractory & Mineral",
    "A": 329.8565,
    "B": 386.1485,
    "C": -254.5751,
    "D": 61.34539,
    "E": -8.782468,
    "Tmin": 298,
    "Tmax": 1700,
    "unit": "J/mol*k",
    "source": "NIST Chemistry WebBook",
    "molarMass": 162.044
  },
  {
    "id": 79,
    "name": "Sodium Chloride",
    "formula": "NaCl",
    "model": "Shomate",
    "category": "Halide & Salt",
    "A": 50.72389,
    "B": 6.672267,
    "C": -2.517167,
    "D": 10.15934,
    "E": -0.200675,
    "Tmin": 298,
    "Tmax": 1073,
    "unit": "J/mol*k",
    "source": "NIST Chemistry WebBook",
    "molarMass": 58.44
  },
  {
    "id": 80,
    "name": "Potassium Chloride",
    "formula": "KCl",
    "model": "Shomate",
    "category": "Halide & Salt",
    "A": 35.41597,
    "B": 70.03472,
    "C": -91.38233,
    "D": 52.52426,
    "E": 0.15346,
    "Tmin": 298,
    "Tmax": 900,
    "unit": "J/mol*k",
    "source": "NIST Chemistry WebBook",
    "molarMass": 74.548
  },
  {
    "id": 81,
    "name": "Lithium Fluoride",
    "formula": "LiF",
    "model": "Shomate",
    "category": "Halide & Salt",
    "A": 41.75837,
    "B": 18.7111,
    "C": 0.693674,
    "D": -0.992621,
    "E": -0.487055,
    "Tmin": 298,
    "Tmax": 1121.3,
    "unit": "J/mol*k",
    "source": "NIST Chemistry WebBook",
    "molarMass": 25.938
  },
  {
    "id": 82,
    "name": "Sodium Fluoride",
    "formula": "NaF",
    "model": "Shomate",
    "category": "Halide & Salt",
    "A": 53.0022,
    "B": -5.95215,
    "C": 12.5635,
    "D": 0.378227,
    "E": -0.489113,
    "Tmin": 298,
    "Tmax": 1269,
    "unit": "J/mol*k",
    "source": "NIST Chemistry WebBook",
    "molarMass": 41.988
  },
  {
    "id": 83,
    "name": "Potassium Fluoride",
    "formula": "KF",
    "model": "Shomate",
    "category": "Halide & Salt",
    "A": 46.53612,
    "B": 13.96661,
    "C": -2.385212,
    "D": 2.844677,
    "E": -0.14077,
    "Tmin": 298,
    "Tmax": 900,
    "unit": "J/mol*k",
    "source": "NIST Chemistry WebBook",
    "molarMass": 58.096
  },
  {
    "id": 84,
    "name": "Calcium Fluoride",
    "formula": "CaF2",
    "model": "Shomate",
    "category": "Halide & Salt",
    "A": 89.88404,
    "B": -46.12023,
    "C": 65.27793,
    "D": -17.86271,
    "E": -1.139438,
    "Tmin": 298,
    "Tmax": 1424,
    "unit": "J/mol*k",
    "source": "NIST Chemistry WebBook",
    "molarMass": 78.074
  },
  {
    "id": 85,
    "name": "Magnesium Fluoride",
    "formula": "MgF2",
    "model": "Shomate",
    "category": "Halide & Salt",
    "A": 68.55149,
    "B": 22.72586,
    "C": -12.16218,
    "D": 2.573717,
    "E": -1.140865,
    "Tmin": 298,
    "Tmax": 1536,
    "unit": "J/mol*k",
    "source": "NIST Chemistry WebBook",
    "molarMass": 62.301
  },
  {
    "id": 86,
    "name": "Barium Fluoride",
    "formula": "BaF2",
    "model": "Shomate",
    "category": "Halide & Salt",
    "A": 50.752,
    "B": 114.029,
    "C": -162.777,
    "D": 92.2164,
    "E": -0.045675,
    "Tmin": 298,
    "Tmax": 900,
    "unit": "J/mol*k",
    "source": "NIST Chemistry WebBook",
    "molarMass": 175.326
  },
  {
    "id": 87,
    "name": "Strontium Fluoride",
    "formula": "SrF2",
    "model": "Shomate",
    "category": "Halide & Salt",
    "A": 36.5194,
    "B": 168.769,
    "C": -230.884,
    "D": 111.204,
    "E": 0.068095,
    "Tmin": 298,
    "Tmax": 1000,
    "unit": "J/mol*k",
    "source": "NIST Chemistry WebBook",
    "molarMass": 125.616
  },
  {
    "id": 88,
    "name": "Cesium Chloride",
    "formula": "CsCl",
    "model": "Shomate",
    "category": "Halide & Salt",
    "A": 44.43199,
    "B": 27.83406,
    "C": -8.253443,
    "D": 3.968596,
    "E": 0.029749,
    "Tmin": 298,
    "Tmax": 743,
    "unit": "J/mol*k",
    "source": "NIST Chemistry WebBook",
    "molarMass": 168.36
  },
  {
    "id": 89,
    "name": "Potassium Bromide",
    "formula": "KBr",
    "model": "Shomate",
    "category": "Halide & Salt",
    "A": 39.22249,
    "B": 63.36459,
    "C": -94.72785,
    "D": 60.44918,
    "E": 0.091212,
    "Tmin": 298,
    "Tmax": 900,
    "unit": "J/mol*k",
    "source": "NIST Chemistry WebBook",
    "molarMass": 119.002
  },
  {
    "id": 90,
    "name": "Potassium Iodide",
    "formula": "KI",
    "model": "Shomate",
    "category": "Halide & Salt",
    "A": 73.62376,
    "B": -85.43644,
    "C": 130.0973,
    "D": -48.86619,
    "E": -0.502415,
    "Tmin": 298,
    "Tmax": 954,
    "unit": "J/mol*k",
    "source": "NIST Chemistry WebBook",
    "molarMass": 165.998
  },
  {
    "id": 91,
    "name": "Sodium Bromide",
    "formula": "NaBr",
    "model": "Shomate",
    "category": "Halide & Salt",
    "A": 50.18122,
    "B": 10.12185,
    "C": 0.962764,
    "D": -0.028406,
    "E": -0.165604,
    "Tmin": 298,
    "Tmax": 1020,
    "unit": "J/mol*k",
    "source": "NIST Chemistry WebBook",
    "molarMass": 102.894
  },
  {
    "id": 92,
    "name": "Sodium Iodide",
    "formula": "NaI",
    "model": "Shomate",
    "category": "Halide & Salt",
    "A": 50.19963,
    "B": 10.22787,
    "C": 0.564543,
    "D": -0.221018,
    "E": -0.094625,
    "Tmin": 298,
    "Tmax": 933,
    "unit": "J/mol*k",
    "source": "NIST Chemistry WebBook",
    "molarMass": 149.89
  },
  {
    "id": 93,
    "name": "Lithium Chloride",
    "formula": "LiCl",
    "model": "Shomate",
    "category": "Halide & Salt",
    "A": 43.74372,
    "B": 20.37056,
    "C": 0.30643,
    "D": -0.094178,
    "E": -0.160419,
    "Tmin": 298,
    "Tmax": 883,
    "unit": "J/mol*k",
    "source": "NIST Chemistry WebBook",
    "molarMass": 42.39
  },
  {
    "id": 94,
    "name": "Lithium Bromide",
    "formula": "LiBr",
    "model": "Shomate",
    "category": "Halide & Salt",
    "A": 71.38155,
    "B": -81.89008,
    "C": 118.8879,
    "D": -32.37918,
    "E": -0.689063,
    "Tmin": 298,
    "Tmax": 823,
    "unit": "J/mol*k",
    "source": "NIST Chemistry WebBook",
    "molarMass": 86.844
  },
  {
    "id": 95,
    "name": "Lead(II) Chloride (cotunnite)",
    "formula": "PbCl2",
    "model": "Shomate",
    "category": "Halide & Salt",
    "A": 68.81676,
    "B": 28.22531,
    "C": 0.593413,
    "D": -0.167595,
    "E": -0.016515,
    "Tmin": 298,
    "Tmax": 774,
    "unit": "J/mol*k",
    "source": "NIST Chemistry WebBook",
    "molarMass": 278.1
  },
  {
    "id": 96,
    "name": "Lead(II) Fluoride",
    "formula": "PbF2",
    "model": "Shomate",
    "category": "Halide & Salt",
    "A": 71.72213,
    "B": 8.009725,
    "C": 24.22733,
    "D": -7.982026,
    "E": -0.336354,
    "Tmin": 298,
    "Tmax": 1000,
    "unit": "J/mol*k",
    "source": "NIST Chemistry WebBook",
    "molarMass": 245.196
  },
  {
    "id": 97,
    "name": "Magnesium Carbonate (magnesite)",
    "formula": "MgCO3",
    "model": "Shomate",
    "category": "Carbonate",
    "A": 44.937,
    "B": 149.7085,
    "C": -74.18274,
    "D": 11.9767,
    "E": -0.629261,
    "Tmin": 298,
    "Tmax": 1000,
    "unit": "J/mol*k",
    "source": "NIST Chemistry WebBook",
    "molarMass": 84.313
  },
  {
    "id": 98,
    "name": "Magnesium Sulfate",
    "formula": "MgSO4",
    "model": "Shomate",
    "category": "Sulfate",
    "A": 75.83207,
    "B": 111.722,
    "C": -39.68842,
    "D": 5.129835,
    "E": -0.83257,
    "Tmin": 298,
    "Tmax": 1400,
    "unit": "J/mol*k",
    "source": "NIST Chemistry WebBook",
    "molarMass": 120.361
  },
  {
    "id": 99,
    "name": "Sodium Sulfate",
    "formula": "Na2SO4",
    "model": "Shomate",
    "category": "Sulfate",
    "A": 96.97466,
    "B": 149.5454,
    "C": -44.51148,
    "D": 14.24313,
    "E": -0.8749,
    "Tmin": 298,
    "Tmax": 1000,
    "unit": "J/mol*k",
    "source": "NIST Chemistry WebBook",
    "molarMass": 142.036
  },
  {
    "id": 100,
    "name": "Potassium Sulfate",
    "formula": "K2SO4",
    "model": "Shomate",
    "category": "Sulfate",
    "A": 139.505,
    "B": -1.199884,
    "C": 136.808,
    "D": -47.14322,
    "E": -1.663999,
    "Tmin": 298,
    "Tmax": 1200,
    "unit": "J/mol*k",
    "source": "NIST Chemistry WebBook",
    "molarMass": 174.252
  },
  {
    "id": 101,
    "name": "Sodium Metasilicate",
    "formula": "Na2SiO3",
    "model": "Shomate",
    "category": "Refractory & Mineral",
    "A": 114.1822,
    "B": 76.97221,
    "C": -23.52128,
    "D": 3.741341,
    "E": -2.076642,
    "Tmin": 298,
    "Tmax": 1362,
    "unit": "J/mol*k",
    "source": "NIST Chemistry WebBook",
    "molarMass": 122.062
  },
  {
    "id": 102,
    "name": "Potassium Metasilicate",
    "formula": "K2SiO3",
    "model": "Shomate",
    "category": "Refractory & Mineral",
    "A": 109.0543,
    "B": 124.2472,
    "C": -65.73608,
    "D": 13.44123,
    "E": -1.997731,
    "Tmin": 298,
    "Tmax": 1249,
    "unit": "J/mol*k",
    "source": "NIST Chemistry WebBook",
    "molarMass": 154.278
  },
  {
    "id": 103,
    "name": "Lithium Metasilicate",
    "formula": "Li2SiO3",
    "model": "Shomate",
    "category": "Refractory & Mineral",
    "A": 119.8377,
    "B": 41.99397,
    "C": -7.954956,
    "D": 0.878038,
    "E": -2.756776,
    "Tmin": 298,
    "Tmax": 1474,
    "unit": "J/mol*k",
    "source": "NIST Chemistry WebBook",
    "molarMass": 89.962
  },
  {
    "id": 104,
    "name": "Oxygen",
    "formula": "O2",
    "model": "Shomate",
    "category": "Technological Fluid & Gas",
    "A": 31.32234,
    "B": -20.23531,
    "C": 57.86644,
    "D": -36.50624,
    "E": -0.007374,
    "Tmin": 100,
    "Tmax": 700,
    "unit": "J/mol*k",
    "source": "NIST Chemistry WebBook",
    "molarMass": 31.998
  },
  {
    "id": 105,
    "name": "Nitrogen",
    "formula": "N2",
    "model": "Shomate",
    "category": "Technological Fluid & Gas",
    "A": 28.98641,
    "B": 1.853978,
    "C": -9.647459,
    "D": 16.63537,
    "E": 0.000117,
    "Tmin": 100,
    "Tmax": 500,
    "unit": "J/mol*k",
    "source": "NIST Chemistry WebBook",
    "molarMass": 28.014
  },
  {
    "id": 106,
    "name": "Hydrogen",
    "formula": "H2",
    "model": "Shomate",
    "category": "Technological Fluid & Gas",
    "A": 33.066178,
    "B": -11.363417,
    "C": 11.432816,
    "D": -2.772874,
    "E": -0.158558,
    "Tmin": 298,
    "Tmax": 1000,
    "unit": "J/mol*k",
    "source": "NIST Chemistry WebBook",
    "molarMass": 2.016
  },
  {
    "id": 107,
    "name": "Carbon Monoxide",
    "formula": "CO",
    "model": "Shomate",
    "category": "Technological Fluid & Gas",
    "A": 25.56759,
    "B": 6.09613,
    "C": 4.054656,
    "D": -2.671301,
    "E": 0.131021,
    "Tmin": 298,
    "Tmax": 1300,
    "unit": "J/mol*k",
    "source": "NIST Chemistry WebBook",
    "molarMass": 28.01
  },
  {
    "id": 108,
    "name": "Carbon Dioxide",
    "formula": "CO2",
    "model": "Shomate",
    "category": "Technological Fluid & Gas",
    "A": 24.99735,
    "B": 55.18696,
    "C": -33.69137,
    "D": 7.948387,
    "E": -0.136638,
    "Tmin": 298,
    "Tmax": 1200,
    "unit": "J/mol*k",
    "source": "NIST Chemistry WebBook",
    "molarMass": 44.009
  },
  {
    "id": 109,
    "name": "Water / Steam",
    "formula": "H2O",
    "model": "Shomate",
    "category": "Technological Fluid & Gas",
    "A": -203.606,
    "B": 1523.29,
    "C": -3196.413,
    "D": 2474.455,
    "E": 3.855326,
    "Tmin": 298,
    "Tmax": 500,
    "unit": "J/mol*k",
    "source": "NIST Chemistry WebBook",
    "molarMass": 18.015
  },
  {
    "id": 110,
    "name": "Ammonia",
    "formula": "NH3",
    "model": "Shomate",
    "category": "Technological Fluid & Gas",
    "A": 19.99563,
    "B": 49.77119,
    "C": -15.37599,
    "D": 1.921168,
    "E": 0.189174,
    "Tmin": 298,
    "Tmax": 1400,
    "unit": "J/mol*k",
    "source": "NIST Chemistry WebBook",
    "molarMass": 17.031
  },
  {
    "id": 111,
    "name": "Methane",
    "formula": "CH4",
    "model": "Shomate",
    "category": "Technological Fluid & Gas",
    "A": -0.703029,
    "B": 108.4773,
    "C": -42.52157,
    "D": 5.862788,
    "E": 0.678565,
    "Tmin": 298,
    "Tmax": 1300,
    "unit": "J/mol*k",
    "source": "NIST Chemistry WebBook",
    "molarMass": 16.043
  },
  {
    "id": 112,
    "name": "Argon",
    "formula": "Ar",
    "model": "Shomate",
    "category": "Technological Fluid & Gas",
    "A": 20.786,
    "B": 2.825911E-7,
    "C": -1.464191E-7,
    "D": 1.092131E-8,
    "E": -3.661371E-8,
    "Tmin": 298,
    "Tmax": 6000,
    "unit": "J/mol*k",
    "source": "NIST Chemistry WebBook",
    "molarMass": 39.948
  },
  {
    "id": 113,
    "name": "Helium",
    "formula": "He",
    "model": "Shomate",
    "category": "Technological Fluid & Gas",
    "A": 20.78603,
    "B": 4.850638E-10,
    "C": -1.582916E-10,
    "D": 1.525102E-11,
    "E": 3.196347E-11,
    "Tmin": 298,
    "Tmax": 6000,
    "unit": "J/mol*k",
    "source": "NIST Chemistry WebBook",
    "molarMass": 4.0026
  },
  {
    "id": 114,
    "name": "Chlorine",
    "formula": "Cl2",
    "model": "Shomate",
    "category": "Technological Fluid & Gas",
    "A": 33.0506,
    "B": 12.2294,
    "C": -12.0651,
